Repository: Carxm/nwpu-study

# 西工大 QM 课程资料整理

本仓库整理西北工业大学伦敦玛丽女王大学工程学院（QM）相关课程资料，内容包括作业、实验报告、原始数据、复习整理、教材/电子书、老师答案等，供同学在学习、复习和课程资料归档时参考。

项目灵感来源于 [PKUanonym/REKCARC-TSC-UHT](https://github.com/PKUanonym/REKCARC-TSC-UHT)。希望这个仓库也能在明确公开边界和尊重版权的前提下，降低资料散落带来的重复劳动。

## 收录范围

当前按学期整理的范围包括：

- 大一上
- 大一下
- 大二上
- 大二下
- 大三上
- [大三下](大三下/README.md)（复合材料、金属 2、陶瓷、材料可持续性、faith / PES3）

课程索引见 [收录内容.md](收录内容.md)，按学期和课程列出当前仓库已收录资料。

大三下已补充复习导读、实验报告、计算工具和课程项目，各课程目录提供阅读顺序、来源与使用说明。网页展示需下载后用浏览器打开，Excel 计算案例应结合版本和假设说明使用；模拟示例与实验记录均有明确标注。

## 公开边界

本仓库采用白名单制：只有明确列入公开白名单、经过人工确认适合公开的课程资料才进入仓库。

大三下整理后的文件逐项列在 `public-whitelist.yml` 的 `prepared_repository_files` 中。这是仓库副本的收录清单，不是对原档案目录的批量导入规则；后续更新应保留脱敏、来源和版本说明。

不收录以下内容：

- 课件、lecture slides、课堂讲义或教师授课 PPT
- 学长学姐资料、往年资料、出售资料或来源不明的外部整理
- 学生会、班级名单、报名表、简历、入党、出国、请假等非课程或隐私资料
- 其他包含个人敏感信息、版权边界不清或不适合公开传播的文件

## Git LFS

仓库中可能包含 PDF、PPT、Word、Excel、图片、压缩包等较大的课程文件，请先安装并启用 Git LFS：

```bash
git lfs install
git lfs pull
```

首次克隆推荐：

```bash
git clone https://github.com/yxym/nwpu-study.git
cd nwpu-study
git lfs pull
```

提交大文件前，请确认对应文件类型已被 Git LFS 跟踪，避免把大文件直接写入普通 Git 历史。

## 学术诚信

资料仅供学习参考、复习辅助和归档备份。请遵守所在课程、学院和学校的学术诚信要求，不要直接复制他人作业、实验报告、代码或考试答案作为自己的提交内容。对任何课程评价、作业提交、考试复习和引用使用，请自行判断适用性并承担责任。

## 贡献说明

欢迎通过 Pull Request 补充、修正或移除资料。贡献前请先阅读 [贡献方法.md](贡献方法.md)，并确认新增内容符合公开边界。

贡献时请同步更新 [收录内容.md](收录内容.md)，并在 PR 中说明资料来源、课程、学期和是否包含个人信息。

## 许可与版权

仓库中的整理说明、索引和贡献文档可在注明来源的前提下参考使用。课程资料、教材、电子书、老师答案、同学作业、实验报告及其他文件的版权归其原作者、课程团队、出版社或相应权利人所有。

如你认为仓库中的某个文件不应公开，或涉及版权、隐私、学术诚信等问题，请通过 Issue 或 Pull Request 说明具体路径和原因，我们会尽快处理。

# 复合材料实验记录

这里保留 wax composites 和 glass fibre/epoxy hand layup 两部分课程实验的报告与工作表，适合参考样品设计、实验记录和报告组织方式。**报告与工作表存在已知差异，尚不能作为一套已校准的数据直接复算；使用前请先读[数据核对说明](数据核对说明.md)。**

| 文件 | 内容 | 建议阅读方式 |
| --- | --- | --- |
| [实验报告 PDF](实验报告_阅读版.pdf) / [Word](实验报告_阅读版.docx) | 两部分实验的设计、方法、结果、讨论、参考文献、AI 使用声明与小组贡献 | 先看样品设计和测试方法，再把结果表与工作表逐项对照 |
| [蜡基复合材料工作表](data_all1.xlsx) | 样品尺寸、质量、断裂力及多轮计算记录 | `ex1` 的第 44–50 行与报告六个样品的原始量相对应；上方还保留了早期数据与探索计算 |
| [玻纤环氧层合板工作表](data_all2.xlsx) | 三种铺层的尺寸、载荷与尺子读数、挠度换算、刚度估算 | 先核对第 8 行的样品标签与支撑跨度；四层板分别有 4 cm、6.5 cm 两组测试记录 |

使用时先建立“样品编号—材料或铺层—试样尺寸—支撑跨度—载荷—位移”的对应关系，区分直接记录的测量值、计算结果与全尺寸设计假设。表中的数值缓存只是文件保存时的结果，不能代替在自己软件中的重算和条件核对。

这是小组课程实验资料，作者和贡献以报告末尾原始说明为准；其中共同数据已获同意分享。报告仅将一张浮动表格改为随正文排列，并调整该表题的分页，避免跨软件阅读时表格遮挡文字；正文、数据、公式、图片和贡献说明均保留。两个工作表按原文件收录，未为了使结果一致而改写测量值、实验条件或计算公式。报告中的课程设计条件不能直接作为实际航空构件的设计或认证依据。

File: 大三下/复合材料/实验记录/README.md
# 复合材料实验记录

这里保留 wax composites 和 glass fibre/epoxy hand layup 两部分课程实验的报告与工作表，适合参考样品设计、实验记录和报告组织方式。**报告与工作表存在已知差异，尚不能作为一套已校准的数据直接复算；使用前请先读[数据核对说明](数据核对说明.md)。**

| 文件 | 内容 | 建议阅读方式 |
| --- | --- | --- |
| [实验报告 PDF](实验报告_阅读版.pdf) / [Word](实验报告_阅读版.docx) | 两部分实验的设计、方法、结果、讨论、参考文献、AI 使用声明与小组贡献 | 先看样品设计和测试方法，再把结果表与工作表逐项对照 |
| [蜡基复合材料工作表](data_all1.xlsx) | 样品尺寸、质量、断裂力及多轮计算记录 | `ex1` 的第 44–50 行与报告六个样品的原始量相对应；上方还保留了早期数据与探索计算 |
| [玻纤环氧层合板工作表](data_all2.xlsx) | 三种铺层的尺寸、载荷与尺子读数、挠度换算、刚度估算 | 先核对第 8 行的样品标签与支撑跨度；四层板分别有 4 cm、6.5 cm 两组测试记录 |

使用时先建立“样品编号—材料或铺层—试样尺寸—支撑跨度—载荷—位移”的对应关系，区分直接记录的测量值、计算结果与全尺寸设计假设。表中的数值缓存只是文件保存时的结果，不能代替在自己软件中的重算和条件核对。

这是小组课程实验资料，作者和贡献以报告末尾原始说明为准；其中共同数据已获同意分享。报告仅将一张浮动表格改为随正文排列，并调整该表题的分页，避免跨软件阅读时表格遮挡文字；正文、数据、公式、图片和贡献说明均保留。两个工作表按原文件收录，未为了使结果一致而改写测量值、实验条件或计算公式。报告中的课程设计条件不能直接作为实际航空构件的设计或认证依据。

File: 大三下/复合材料/实验记录/数据核对说明.md
# 复合材料实验数据核对说明

下面列出报告与配套工作表之间可定位的差异，帮助读者避免把不同阶段的记录当成同一组最终结果。原有数值与文字均保留；这些差异需要回到实验记录确认，不能仅凭哪个结果更合理就选择数值。

## 蜡基复合材料

| 核对项 | 报告原稿 | `data_all1.xlsx` 的 `ex1` | 对阅读的影响 |
| --- | --- | --- | --- |
| 支撑跨度 | Part 1 §2.4、§3 及 Figure 2-4-1 写 4.00 cm | `E1` 为 5 cm，`H45:H50` 的弯曲应力公式引用此格 | 两份文件使用的计算条件不同 |
| 最后一轮原始量 | Table 3-1 的六组尺寸、质量和断裂力 | 与 `A45:F50` 一一对应 | 应先对照这一块，不把第 3–9 行的早期记录混进最终表 |
| 数值换算 | R10-M+F 的结果为 2.4011 MPa | `H50` 保存值约 3.00136 MPa | 将同一公式中的 5 cm 改为 4 cm，会得到原值的 0.8 倍，与报告值吻合；这只能解释差异，不能证明实际跨度 |
| 列标题 | 使用 ultimate flexural stress | `H44` 写“极限模量σ (MPa)” | 这一列公式算的是弯曲应力，不能把它当 Young's modulus 使用 |
| 探索计算 | 未将每一轮工作表计算均写入正文 | `P38:P44` 的保存结果为 `#N/A`，上方有有效厚度、密度等探索计算 | 不要将整张工作表当成无错误的最终计算模板 |

例如 R10-M+F 在早期 `F7` 为 21.3 N，在后部 `F50` 与报告中为 30.8 N。公开副本保留两处记录，不将前者直接覆盖为后者。实验报告采用的六个样品原始量已能对应到工作表末段，仍需确认实际测试跨度。

## 玻纤环氧层合板

| 核对项 | 报告原稿 | `data_all2.xlsx` 的 `ex2 4.16` | 对阅读的影响 |
| --- | --- | --- | --- |
| 两层板的标签 | Table 3-1 将 5 cm、0.11/0.21/0.56/1.21 cm 这一组写为 parallel；8 cm、0.40/0.70/1.46/2.26 cm 这一组写为 diagonal | `A8:C14` 标“两层斜”、5 cm；`E8:G14` 标“两层正”、8 cm | 两组载荷—位移记录对应的铺层名称相反，需要根据原始样品标签确认 |
| 四层板 90 N 读数 | Table 3-1 的尺子读数为 7.53 cm，但同一行位移变化为 0.08 cm、挠度为 0.09 cm | `J19` 为 7.52 cm，`K19` 为 0.09 cm | 报告这一行内部及与工作表之间均存在差异 |
| 四层板测试组 | Table 3-1 展示 4 cm 跨度的一组 | `I8:K26` 为 4 cm，`M8:O24` 另有 6.5 cm 一组 | 不能将第二组斜率与第一组跨度或读数混用 |
| 设计情景 | Part 2 使用 25 kg、1 m 跨度与允许转角的简化 beam model | 右侧 `U27:AA35` 另保留方板、15 m/s² 和 0.01 m 挠度条件的计算 | 这些是不同的理想化设计情景，不是相互替代的实测结果 |

## 复算前需要确认

1. 蜡基试样实际的支撑跨度是 4 cm 还是 5 cm。
2. 两层斜铺与两层平行铺层，分别对应哪一组载荷—位移记录。
3. 四层板在 90 N 时的原始尺子读数，以及拟合实际使用的测试组和载荷区间。

核对后，应同时更新工作表参数、样品标签、报告对应表格与图注，再检查受影响的应力和刚度计算。不要只改正文中的一个数字。
